Repository: ITMO-NSS-team/FEDOT.MAS

<div align="center">

# `FEDOT.MAS`

**Multi-agent systems generated from a plain-text task description**
</div>

## Overview

You describe a task. A **meta-agent** designs a team of agents for it — roles, prompts,
models, tools and the order they work in — and FEDOT.MAS runs that team on
[Google ADK](https://google.github.io/adk-docs/). It can also repair a failed run and
evolve the agents' prompts against your own scoring. The design is plain JSON you can
read, edit, save, serve or hand to another platform.

### How it works

```mermaid
flowchart LR
    T["Task<br/>in plain text"] --> M["Meta-agent"]
    R[("MCP tools")] --> M
    R --> X
    M --> C["MAWConfig / MASConfig<br/>(JSON you can edit)"]
    C --> X["Runtime on Google ADK"]
    X --> S["Final state<br/>+ run status"]
    X -. "run failed" .-> D["Meta-debugger<br/>(MAW, optional)"] -.-> C
    C -. "train set + scorer" .-> O["Optimizer<br/>(MAW, optional)"] -.-> C
    C --> E["serve() · Synapse export (MAW)"]
```

## Quick start

**1. Install.** FEDOT.MAS is not on PyPI yet. Install it from source with [uv](https://github.com/astral-sh/uv)
and [just](https://github.com/casey/just):

```sh
git clone https://github.com/ITMO-NSS-team/FEDOT.MAS.git && cd FEDOT.MAS
just venv        # or: uv sync && cp -n .env.example .env
just mcp-sync    # build the MCP servers once, or the first run can time out
just doctor      # check which tools are ready and what the others need
```

**2. Configure.** Fill in `.env`:

```env
OPENAI_API_KEY=sk-or-...
OPENAI_BASE_URL=https://openrouter.ai/api/v1
FEDOTMAS_DEFAULT_MODEL=openai/gpt-5-mini  # required: the meta-agent default is a private model
```

**3. Run.** Save this as `quickstart.py` in the repository root:

```python
import asyncio
from fedotmas import MAW

async def main():
    maw = MAW(mcp_servers=["sandbox-light"])
    state = await maw.run("How many prime numbers are below 10,000? Check it by computation.")
    print(maw.generated_config.model_dump_json(indent=2))  # the team the meta-agent designed
    print(state)                                            # session state, incl. each agent's output by its output_key

asyncio.run(main())
```

```sh
uv run python quickstart.py
```

## Core features

- **Two orchestration modes** — `MAW`, a fixed workflow (sequential, parallel, loop), or `MAS`, a coordinator that routes work to workers.
- **Tools over [MCP](mcp-servers/README.md)** — web search, scraping, browsers, code sandboxes, document and media readers, or any MCP server by URL.
- **Dependable runs** — runtime guards and an explicit status for every run (`maw.last_result.status`). In `MAW`, handoffs between agents are checked and the final agent may abstain instead of guessing.
- **Self-healing** — the [meta-debugger](docs/debugger.md) fixes a failed `MAW` configuration and retries.
- **Optimizer** — GEPA-style evolution of `MAW` agent instructions against your tasks and scorer.
- **Web GUI** — a demo app that builds a system for a task and shows it working live.
- **Deploy and export** — serve a system as an ADK API server, or [export a `MAW` config to Synapse](docs/synapse-export.md).
- **Providers** — any OpenAI-compatible endpoint, or a Codex CLI subscription (`codex/...` or `host/...` models after `codex login`).
- **Tracing** — full execution traces in [Langfuse](docs/langfuse.md).

# Open SBR/NR tire-tread formulation data

This 20-row table is a manually digitized research dataset derived from Figures
4, 10, 11, and 14 in:

Jawad K. Oleiwi, Mohammed S. Hamza, and Nassier A. Nassir, "A Study of The
Effect of Carbon Black Powder on The Physical Properties of SBR/NR Blends Used
In Passenger Tire Treads", *Engineering & Technology Journal*, 29(5), 2011.
Zenodo record: https://doi.org/10.5281/zenodo.3838695. The record declares
CC BY 4.0.

The source studies a full 5 x 4 grid: NR content of 0, 25, 50, 75, or 100 phr
and N220 carbon black of 20, 40, 60, or 80 phr. SBR is `100 - NR`. The remaining
ingredients are fixed in every formulation: zinc oxide 5 phr, stearic acid 2,
TMQ antioxidant 1.5, 6PPD antiozonant 1.5, process oil 5, sulfur 5, TMTD 2, and
reclaim 5.

The plotted values were read to the visible graph resolution. They are not the
authors' raw instrument files and must be treated as approximate. The swelling
values correspond to the final 1006-hour values discussed in the paper. Thermal
diffusivity was not transcribed because the figure label and prose use
inconsistent units. The prototype therefore predicts only thermal conductivity,
oil swelling, water swelling, and specific gravity.

This dataset is suitable for demonstrating interpolation inside the published
NR/SBR/N220 domain. It is not sufficient to establish tread safety, durability,
strength, abrasion, rolling resistance, wet grip, or production readiness.

File: experiments/rubber_recipe_mas/open_data/tire_tread_sbr_nr.csv
nr_phr,sbr_phr,carbon_black_n220_phr,thermal_conductivity_w_mk,oil_swelling_pct_1006h,water_swelling_pct_1006h,specific_gravity
0,100,20,0.400,46.2,56.4,1.170
0,100,40,0.550,42.0,48.0,1.200
0,100,60,0.700,36.0,41.5,1.240
0,100,80,0.822,31.8,37.1,1.280
25,75,20,0.350,34.0,43.5,1.150
25,75,40,0.450,30.0,38.0,1.195
25,75,60,0.550,24.0,35.0,1.235
25,75,80,0.700,22.0,31.0,1.270
50,50,20,0.320,29.0,35.5,1.140
50,50,40,0.400,25.0,33.0,1.175
50,50,60,0.460,21.5,31.0,1.210
50,50,80,0.590,18.0,25.5,1.265
75,25,20,0.270,26.0,29.5,1.135
75,25,40,0.320,23.0,28.0,1.165
75,25,60,0.390,18.5,26.8,1.190
75,25,80,0.500,16.0,23.0,1.260
100,0,20,0.200,16.2,25.3,1.130
100,0,40,0.260,14.5,23.5,1.155
100,0,60,0.300,12.0,22.0,1.180
100,0,80,0.340,11.3,20.4,1.240
